Repository: sandslamsal/composite-girder-surrogate

# Composite Girder Surrogate
Code, model weights, validation artifacts, and reproduction scripts for
*"Stiffness Deviation of the AASHTO Transformed-Section Method Under
Partial Composite Action and a Neural-Network Surrogate for Composite
Steel Bridge Girders"* by Sandesh Lamsal.

The study quantifies how far the AASHTO transformed-section method
departs from a fiber-section reference when composite action is partial,
and releases a surrogate that reproduces the reference at a fraction of
the cost.

## Contents

### Section-level model and datasets

- Latin Hypercube sampler, fiber-section builder, moment–curvature driver
- AASHTO transformed-section comparator
- Nie–Cai slip-corrected analytical comparator

### Beam-level model

- Two-chord model with discrete `zeroLength` connector springs, in which
  the degree of composite action emerges from connector equilibrium
  rather than being imposed
- Force-based and displacement-based connector chains, reported side by
  side

### Surrogate

- Residual MLP, 662,530 parameters, two outputs (neutral-axis depth and
  curvature)
- Trained weights (`weights/best.pt`, epoch 296)
- MC-Dropout uncertainty wrapper

### Comparison and validation

- Baselines: plain MLP, tuned XGBoost, sparse variational GP, deep
  ensemble, and a physics-loss ablation
- Validation against published composite-beam tests, including the
  Sheehan et al. (2018) beam at a degree of shear connection η = 0.33
- Per-specimen outputs under `reports/model_validation/`

## Datasets

Two full databases back the results, and neither is shipped here:

| database | sections | reinforcement |
| --- | --- | --- |
| `data/raw/full_50k.parquet` | 48,917 | none |
| `data/raw/full_50k_rebar007.parquet` | 48,902 | ρℓ = 0.7 % |

Both are regenerated deterministically from the released code in roughly
twelve minutes each on a single CPU core:

```bash
python scripts/generate_dataset.py                          # unreinforced
python scripts/generate_dataset.py --deck-rho-long 0.007    # reinforced
```

A 100-section subset (`data/sample/smoke_100.parquet`) ships for
smoke-testing.

# Dataset

The full dataset of **48,917 OpenSeesPy fibre-section analyses**
(3.9 × 10⁶ rows) used to train the surrogate and to drive the AASHTO
and Nie–Cai comparisons is **not shipped in this repository**. It is
approximately 200 MB compressed and is regenerated deterministically
from the released code and configuration (see below), so it is not
archived separately.

## Files in this folder

- `sample/smoke_100.parquet` — 100-section subset (≈ 8,000 rows) for
  smoke-testing the pipeline end-to-end.
- `experimental/literature_tests.csv` — digitised values from the
  three composite-beam test programmes referenced in the Limitations
  section of the paper (Chapman & Balakrishnan 1964; Nie & Cai 2003;
  Ansourian 1982). These lab tests are below the bridge-girder
  training distribution and are not used for surrogate evaluation.
- `feature_descriptions.md` — full column-by-column schema of the
  full dataset (14 continuous inputs, 1 categorical section type,
  4 regression targets, 3 bookkeeping columns) with units,
  physical meaning, and LHS sampling ranges.
- `lhs_sampling_info.txt` — Latin Hypercube Sampling parameters
  (random seed, validity-check pass rate, total row count).

## Regenerating the full dataset

If you have OpenSeesPy installed (see `requirements.txt`), the full
dataset can be regenerated from scratch on a single CPU core in
roughly 12 wall-clock minutes:

```bash
python scripts/generate_dataset.py \
    --config configs/data_gen.yaml \
    --n 50000 \
    --out data/raw/full_50k.parquet
```

Out of 50,000 LHS samples, approximately 48,917 (97.8 %) pass the
validity check (Newton convergence at every curvature increment and
a neutral axis within the section under elastic loading). The
resulting file has approximately 3.9 × 10⁶ rows.

## Reinforced companion database

`data/raw/full_50k_rebar007.parquet` (48,902 valid sections) is the
companion database used for the reinforced co-primary columns of the
paper's AASHTO comparison tables. It is generated from the **same
LHS seed and configuration** as `full_50k.parquet` — so the sampled
design-variable population is feature-identical — with top and
bottom deck longitudinal reinforcement layers added at a total ratio
of 0.7 %:

```bash
python scripts/generate_dataset.py \
    --config configs/data_gen.yaml \
    --n 50000 \
    --deck-rho-long 0.007 \
    --out data/raw/full_50k_rebar007.parquet
```

## Loading

```python
import pandas as pd
df = pd.read_parquet("data/raw/full_50k.parquet")
```

## Citation

See the top-level [`README.md`](../README.md). The code and trained
weights are archived on Zenodo at
[10.5281/zenodo.20195640](https://doi.org/10.5281/zenodo.20195640);
the full dataset is regenerated from that code.

File: data/experimental/partial_connection/viest1952_digitised/markers_raw.csv
figure,pdf_page,printed_page,beam,marker,px_x,px_y,load_kip,deflection_in,load_kip_globalfit,deflection_in_globalfit
fig43,106,102,B24W,open,706.2,3024.8,20.02,0.2218,19.93,0.2213
fig43,106,102,B24W,open,859.3,2727.0,40.01,0.4514,39.93,0.4521
fig43,106,102,B24W,open,1010.0,2426.0,60.2,0.6809,60.14,0.6794
fig43,106,102,B24W,open,1093.5,2278.3,70.18,0.8089,70.05,0.8053
fig43,106,102,B24W,open,1209.5,2122.3,80.37,0.9781,80.53,0.9802
fig43,106,102,B24S,open,2069.9,2880.2,29.39,0.343,29.23,0.3439
fig43,106,102,B24S,open,2291.5,2415.5,60.29,0.6785,60.43,0.6773
fig43,106,102,B24S,open,2367.8,2270.5,70.2,0.7895,70.17,0.7922
fig43,106,102,B24S,open,2458.3,2113.5,80.42,0.9276,80.71,0.9283
fig43,106,102,B21S,open,764.2,4562.5,19.81,0.2975,19.95,0.296
fig43,106,102,B21S,open,959.5,4265.5,40.0,0.5912,39.85,0.5893
fig43,106,102,B21S,open,1051.5,4115.5,49.86,0.7288,49.91,0.7274
fig43,106,102,B21S,open,1104.2,4041.9,54.82,0.8074,54.84,0.8065
fig43,106,102,B21S,open,1153.5,3966.3,59.92,0.8798,59.91,0.8805
fig43,106,102,B21S,open,1217.5,3885.5,65.45,0.9736,65.32,0.9766
fig43,106,102,B21W,open,1963.5,4707.5,9.97,0.1779,9.89,0.1743
fig43,106,102,B21W,open,2080.7,4553.5,20.02,0.3516,20.2,0.3509
fig43,106,102,B21W,open,2187.5,4403.5,30.23,0.512,30.25,0.5119
fig43,106,102,B21W,open,2295.0,4261.9,39.79,0.6746,39.73,0.6739
fig43,106,102,B21W,open,2382.8,4153.9,46.94,0.8073,46.95,0.8063
fig43,106,102,B21W,open,2479.5,4109.5,49.88,0.9509,49.93,0.9521
fig53,127,123,B21W,filled,2190.8,1839.7,10.03,0.1448,10.06,0.1449
fig53,127,123,B21W,filled,2353.0,1618.0,19.93,0.2892,19.91,0.2905
fig53,127,123,B21W,filled,2442.0,1503.5,25.04,0.3687,25.01,0.3704
fig53,127,123,B21W,filled,2535.6,1394.4,30.09,0.453,29.86,0.4544
fig53,127,123,B21W,filled,2625.0,1281.5,34.96,0.534,34.88,0.5347
fig53,127,123,B21W,filled,2741.0,1165.5,39.99,0.6389,40.04,0.6388
fig53,127,123,B21W,open,2211.5,1839.4,10.04,0.1631,10.07,0.1635
fig53,127,123,B21W,open,2394.6,1618.5,19.91,0.3264,19.89,0.3279
fig53,127,123,B21W,open,2586.1,1396.2,30.01,0.4987,29.78,0.4997
fig53,127,123,B21W,open,2776.8,1165.2,40.0,0.6712,40.05,0.6709
